Repository: MH-BY/HT_Mesoscopic

# HT_Mesoscopic
Data and scripts for "Machine-Learning–Driven In-Device optimization of all-printed perovskite solar cells"

## /data
- Data of PV performance parameters evolution from J-V characterization (batch1_param_evol.csv & batch1_param_evol.csv)
- Perovskite composition recipe (batch1_recipe_composition.csv and batch2_recipe_composition.csv)
- Data used in ML (data_ML_1.csv and data_ML_1_2.csv).

## batch1_evolution.ipynb and batch2_evolution.ipynb
Jupyter notebook for the visualization of parameters evolution.

File: data/batch1_param_evol.csv (part 3 of 3)
,Unnamed: 0,Filename,Rsh_scaff,Voc (V),Isc (mA),Jsc(mA/cm2),Imax (mA),Vmax (V),Pmax (mW/cm2),FF (%),FF_est (%),PCE (%),Rseries (ohm),Rshunt (ohm),CellArea (cm2),ScanRate (mV/s),ActualScanRate (mV/s),CellNo,CellRow,CellColumn,Condition,meas_time,measurement
263,263,27-Rep_2-2023_10_09-11_10_01-rev-6,20889.248940659807,0.763947246931441,1.682391066776601,18.69323407529557,1.3162,0.469708,0.6182296696,48.10159969339991,48.10159969339991,6.869218551111112,139.11571722169035,12094.810158110511,0.09,60.0,-54.08426209376479,27,D,1,7,2023-10-09 11:10:01,5
264,264,28-Rep_2-2023_10_09-11_10_56-rev-8,11773.388872983196,0.8265015278043323,1.5544113419194934,17.271237132438817,1.42793,0.542412,0.77452636716,60.2874048956424,60.2874048956424,8.605848524,135.50488450622976,-3793.939077927773,0.09,60.0,-54.08376788627415,28,D,2,8,2023-10-09 11:10:56,5
265,265,29-Rep_2-2023_10_09-11_11_51-rev-9,13891.583907123217,0.838744734982948,1.6304332427182062,18.11592491909118,1.50774,0.566647,0.85435634778,62.47499384359515,62.47499384359515,9.492848308666668,117.9925814833669,-2615.064306124564,0.09,60.0,-54.08409215463894,29,D,3,8,2023-10-09 11:11:51,5
266,266,30-Rep_2-2023_10_09-11_12_46-rev-9,13437.905617854049,0.84986320435456,1.6713406830912017,18.570452034346687,1.52709,0.578794,0.8838705294600001,62.22639514243246,62.22639514243246,9.820783660666669,109.46910451068902,-3798.382885745962,0.09,60.0,-54.08383056250961,30,D,4,8,2023-10-09 11:12:46,5
267,267,31-Rep_2-2023_10_09-11_13_41-rev-9,9763.747163043685,0.8473837735317163,1.6703018447207365,18.55890938578596,1.51521,0.578793,0.87699294153,61.96136743761424,61.96136743761424,9.744366017,107.46654794470464,-12241.696713759591,0.09,60.0,-54.08409589015081,31,D,5,8,2023-10-09 11:13:41,5
268,268,33-Rep_2-2023_10_09-11_15_31-rev-9,9645.80108510266,0.8618761892778878,1.3208221919275518,14.675802132528354,1.4200700000000002,0.590907,0.8391293034899999,73.71224655227128,68.56054353875166,9.323658927666663,127.18280483577652,-1468.4220651121109,0.09,60.0,-54.08475939595107,33,D,7,9,2023-10-09 11:15:31,5
269,269,35-Rep_2-2023_10_09-11_17_20-rev-9,37421.23837716021,0.8608653534728397,1.316631216705381,14.629235741170902,1.43783,0.603065,0.8671049489499999,76.50191166887612,70.05334778164314,9.634499432777776,109.80837175495554,-1367.3925193560908,0.09,60.0,-54.08452181074992,35,D,9,9,2023-10-09 11:17:20,5
270,270,38-Rep_2-2023_10_09-11_20_06-rev-9,7400.864750812629,0.8866153724099336,1.082807278919155,12.031191987990612,1.4517,0.61514,0.8929987380000001,93.01744831388132,69.38070544930561,9.922208200000002,131.67323616725034,-1381.6190597607056,0.09,60.0,-54.08417707942922,38,E,3,10,2023-10-09 11:20:06,5
271,271,39-Rep_2-2023_10_09-11_21_01-rev-9,16628.62116108664,0.8870233468469252,1.243056297684512,13.81173664093902,1.43985,0.615139,0.88570788915,80.32757643578367,69.34868199203727,9.841198768333332,125.8879780849964,-1183.7944867201331,0.09,60.0,-54.08428228092783,39,E,4,10,2023-10-09 11:21:01,5
272,272,41-Rep_2-2023_10_09-11_22_50-rev-9,23152.679792068884,0.8839865945472476,1.0452142904980777,11.613492116645308,1.32322,0.61514,0.8139655508,88.09576004401283,69.5870281059021,9.044061675555556,137.8300758309147,-1682.033200855204,0.09,60.0,-54.08425518183355,41,E,6,11,2023-10-09 11:22:50,5
273,273,42-Rep_2-2023_10_09-11_23_45-rev-9,75304.14322081751,0.8844110583395234,0.9683984800456564,10.759983111618409,1.32884,0.61514,0.8174226376,95.44175080341576,69.55363054312345,9.082473751111111,138.51802245084306,-1987.4489583948605,0.09,60.0,-54.08451891722162,42,E,7,11,2023-10-09 11:23:45,5
274,274,43-Rep_2-2023_10_09-11_24_40-rev-9,18752.59561423062,0.8813173381697549,0.9285418743085356,10.317131936761507,1.3324,0.61514,0.8196125360000001,100.15549562196202,69.79778717135767,9.106805955555556,133.32994626096487,-2291.530664603759,0.09,60.0,-54.08397941193899,43,E,8,11,2023-10-09 11:24:40,5
275,275,44-Rep_2-2023_10_09-11_25_35-rev-9,45799.73680266735,0.8477900927928759,1.7327651544589056,19.252946160654503,1.4853500000000002,0.578793,0.8597101825500001,58.52265596165196,58.52265596165196,9.552335361666668,101.94446915978024,10230.106299925945,0.09,60.0,-54.08441691374197,44,E,9,12,2023-10-09 11:25:35,5
276,276,45-Rep_2-2023_10_09-11_26_31-rev-7,16409.06855105204,0.8355622456020574,1.624531053427295,18.05034503808105,1.33735,0.518208,0.6930254688,51.05548069032844,51.05548069032844,7.700282986666668,131.44057438223797,-5353.577016106536,0.09,60.0,-54.08424316090654,45,F,1,12,2023-10-09 11:26:31,5
277,277,46-Rep_2-2023_10_09-11_27_26-rev-8,10088.125798485602,0.8396819135952212,1.5983810846520534,17.759789829467262,1.34239,0.542412,0.7281284446799999,54.25163948445147,54.25163948445147,8.090316052,128.97934460452856,-2717.841650545349,0.09,60.0,-54.0842123386302,46,F,2,12,2023-10-09 11:27:26,5
278,278,47-Rep_2-2023_10_09-11_28_21-rev-8,24496.7218347019,0.8475109969940305,1.622930828332027,18.032564759244742,1.34121,0.566645,0.75998994045,55.25384329987888,55.25384329987888,8.444332671666666,124.72567516122967,-28691.90396530214,0.09,60.0,-54.084212337548976,47,F,3,12,2023-10-09 11:28:21,5
279,279,48-Rep_2-2023_10_09-11_29_16-rev-8,33101.38343961974,0.8556987985768121,1.605772885428449,17.84192094920499,1.3767,0.566648,0.7801043016000001,56.77375642043258,56.77375642043258,8.667825573333335,142.2126025646958,-3515.131917271536,0.09,60.0,-54.08418027858361,48,F,4,13,2023-10-09 11:29:16,5
280,280,51-Rep_2-2023_10_09-11_32_01-rev-8,12722.148748433608,0.8513982970028099,1.6524382785534772,18.36042531726086,1.40677,0.566649,0.7971448137299999,56.66034322136914,56.66034322136914,8.857164596999999,130.19358006162133,-6623.942853885772,0.09,60.0,-54.084604846298696,51,F,7,13,2023-10-09 11:32:01,5
281,281,52-Rep_2-2023_10_09-11_32_55-rev-9,11333.842379592015,0.852312845009903,1.5973636988902955,17.748485543225506,1.47276,0.578794,0.8524246514400001,62.61136275547496,62.61136275547496,9.471385016,125.3907381381227,-800.3020797883028,0.09,60.0,-54.08441223994871,52,F,8,14,2023-10-09 11:32:55,5
282,282,53-Rep_2-2023_10_09-11_33_50-rev-8,7450.189530645965,0.8475333189811861,1.1753262245851328,13.059180273168142,1.3121999999999998,0.590907,0.7753881653999999,77.8402032199567,69.72079878940042,8.615424059999999,108.4992736253714,-1269.6147986379922,0.09,60.0,-54.08428474363215,53,F,9,14,2023-10-09 11:33:50,5
283,283,54-Rep_2-2023_10_09-11_34_46-rev-9,19538.69404980982,0.8649649169619312,1.1158193418801907,12.397992687557675,1.40415,0.578792,0.8127107868,84.2061179165565,66.9150839126431,9.030119853333334,137.60805870562805,-1351.0159657108609,0.09,60.0,-54.08441805901311,54,G,1,14,2023-10-09 11:34:46,5
284,284,55-Rep_2-2023_10_09-11_35_41-rev-8,6156.757491700474,0.8467727285925519,1.0202385510679404,11.335983900754892,1.25884,0.590906,0.7438561090400001,86.10340806188475,69.78330549002963,8.265067878222224,123.0654939429487,-1162.8712224041187,0.09,60.0,-54.084088027791424,55,G,2,14,2023-10-09 11:35:41,5
285,285,57-Rep_2-2023_10_09-11_37_31-rev-8,23700.469866401345,0.8715047040699828,0.9301729387765572,10.33525487529508,1.24227,0.62726,0.7792262802000001,96.12362820130828,71.97436767359437,8.658069780000002,108.95607210949868,-2062.059608475977,0.09,60.0,-54.084079208667866,57,G,4,15,2023-10-09 11:37:31,5
286,286,58-Rep_2-2023_10_09-11_38_26-rev-8,10410.672982841565,0.8570728002464998,0.8486336187168373,9.429262430187082,1.2006199999999998,0.639406,0.76768363172,105.54662136209704,74.60346423502212,8.529818130222223,95.55390351162772,-5385.047524345078,0.09,60.0,-54.08415071546823,58,G,5,15,2023-10-09 11:38:26,5
287,287,59-Rep_2-2023_10_09-11_39_21-rev-9,24622.4484064595,0.867586723399637,0.9491496311775136,10.546107013083486,1.37538,0.627261,0.8627222341799999,104.76673513721522,72.2995157812096,9.585802602,110.16779203029316,-3494.990560995728,0.09,60.0,-54.08422985548835,59,G,6,15,2023-10-09 11:39:21,5
288,288,60-Rep_2-2023_10_09-11_40_16-rev-3,197925.20403546773,0.8402620225362617,0.3030572787226931,3.367303096918813,0.504106,0.566647,0.285650152582,112.17472307566123,67.43694047835493,3.1738905842444445,364.8049164861641,-5556.375648753482,0.09,60.0,-54.08418029309097,60,G,7,16,2023-10-09 11:40:16,5
289,289,61-Rep_2-2023_10_09-11_41_10-rev-3,71076.01710198763,0.8392600603930395,0.3582406576216034,3.9804517513511497,0.5483779999999999,0.566646,0.3107362001879999,103.35236554981395,67.51733184284144,3.452624446533333,316.3520140428882,-2715.0369136856502,0.09,60.0,-54.08390316523553,61,G,8,16,2023-10-09 11:41:10,5
290,290,62-Rep_2-2023_10_09-11_42_05-rev-3,45925.34109859479,0.8203295112514599,0.5267545123916634,5.852827915462926,0.5404500000000001,0.542411,0.29314602495,67.8402452670188,66.12111262125883,3.2571780550000007,370.977576533451,-895.1236635098985,0.09,60.0,-54.08426677108435,62,G,9,16,2023-10-09 11:42:05,5
291,291,65-Rep_2-2023_10_09-11_44_51-rev-2,49737.97655357311,0.8293777956404834,0.2306330131601639,2.562589035112933,0.4148779999999999,0.590907,0.2451543143459999,128.1638849641978,71.24702434837607,2.723936826066666,301.40960659259787,-26100.158874220524,0.09,60.0,-54.08467764240953,65,H,3,17,2023-10-09 11:44:51,5
292,292,67-Rep_2-2023_10_09-11_46_41-rev-3,48270.79312099433,0.8334587939946344,0.3108955642720941,3.454395158578824,0.504971,0.578793,0.2922736800029999,112.79531170870736,69.4447049056784,3.247485333366666,288.4567043332569,-5764.036973840645,0.09,60.0,-54.08421309389565,67,H,5,17,2023-10-09 11:46:41,5
293,293,68-Rep_2-2023_10_09-11_47_36-rev-3,25707.477587462752,0.8306941659015799,0.3788428493360142,4.20936499262238,0.567868,0.590908,0.335557744144,106.62695607513233,71.13424221038895,3.728419379377778,221.7777795598016,-8051.500032498514,0.09,60.0,-54.08423486685943,68,H,6,18,2023-10-09 11:47:36,5
294,294,69-Rep_2-2023_10_09-11_48_31-rev-3,78382.40790239864,0.8324068343682947,0.3101450597683998,3.446056219648886,0.474393,0.627261,0.2975682275729999,115.26197399903543,75.35509970626589,3.3063136396999995,182.06548811494616,-93584.6175229028,0.09,60.0,-54.08402270532453,69,H,7,18,2023-10-09 11:48:31,5
295,295,70-Rep_2-2023_10_09-11_49_26-rev-3,55590.45140037123,0.8277494256807694,0.3027882311770205,3.3643136797446727,0.441328,0.627259,0.2768269599519999,110.4512167268124,75.77885052401226,3.0758551105777774,198.87306812465425,-99189.41557495046,0.09,60.0,-54.08404059396352,70,H,8,18,2023-10-09 11:49:26,5
296,296,74-Rep_2-2023_10_09-11_53_06-rev-0,158247.31399096505,0.7914158744058805,0.067203804752336,0.746708941692623,0.081867,0.627261,0.0513519762869999,96.55139290589489,79.25807660490608,0.5705775142999999,1019.737519000396,82476.76892735498,0.09,60.0,-54.08387447356317,74,I,3,19,2023-10-09 11:53:06,5
297,297,76-Rep_2-2023_10_09-11_54_56-rev-0,13535.616362130057,0.8292254202490383,0.1083886496313943,1.2043183292377155,0.134543,0.615139,0.0827626464769999,92.08268130565324,74.1823616327702,0.9195849608555556,829.9805818546432,101254.10748745308,0.09,60.0,-54.08439887080649,76,I,5,20,2023-10-09 11:54:56,5
298,298,79-Rep_2-2023_10_09-11_57_41-rev-1,7179.097616307541,0.7932010074145152,0.1343656892017217,1.4929521022413526,0.150248,0.603065,0.09060931012,85.01610081606644,76.02927812279582,1.0067701124444444,698.5839409954856,724791.2295371076,0.09,60.0,-54.08434393530011,79,I,8,20,2023-10-09 11:57:41,5
299,299,80-Rep_2-2023_10_09-11_58_35-rev-0,13291.61955686034,0.6945249572151209,0.055230990496534,0.6136776721837118,0.0387877,0.530291,0.0205687682206999,53.6213317694203,53.6213317694203,0.2285418691188888,2058.985790145633,40826.0657582423,0.09,60.0,-54.08426122898207,80,I,9,21,2023-10-09 11:58:35,5
300,300,00-Rep_2-2023_10_10-11_30_21-rev-1,48620.57612391469,0.8101918141159895,0.4063148367409516,4.514609297121685,0.299796,0.578797,0.173521025412,52.71103860042834,52.71103860042834,1.928011393466667,404.327431796624,11883.95503526692,0.09,60.0,-54.08370795497292,0,A,1,1,2023-10-10 11:30:21,6
301,301,01-Rep_2-2023_10_10-11_31_15-rev-1,10780.380655458395,0.7613917855327522,0.4065494258480984,4.51721584275665,0.275612,0.51821,0.14282489452,46.140508126721954,46.140508126721954,1.5869432724444446,449.5187823074303,6781.483318191706,0.09,60.0,-54.0837457698265,1,A,2,1,2023-10-10 11:31:15,6
302,302,02-Rep_2-2023_10_10-11_32_10-rev-1,1863904.302443052,0.7695756634266638,0.4234310452763425,4.704789391959362,0.279561,0.506063,0.141475478343,43.41573412540931,43.41573412540931,1.5719497593666667,476.63460891566825,4706.874538779657,0.09,60.0,-54.08373559452301,2,A,3,1,2023-10-10 11:32:10,6
303,303,03-Rep_2-2023_10_10-11_33_05-rev-1,3727682.949445945,0.7528513338904351,0.4062550588800033,4.513945098666704,0.259772,0.481798,0.125157630056,40.9212908190086,40.9212908190086,1.3906403339555555,524.9011764572931,4051.57373498216,0.09,60.0,-54.08340779730087,3,A,4,1,2023-10-10 11:33:05,6
304,304,04-Rep_2-2023_10_10-11_34_00-rev-1,88518.20235844112,0.7572636581262439,0.3518658405613544,3.909620450681716,0.221372,0.481798,0.106656586856,40.02796020304223,40.02796020304223,1.1850731872888889,654.4216576081876,4279.4093472731165,0.09,60.0,-54.08387429890161,4,A,5,2,2023-10-10 11:34:00,6
305,305,05-Rep_2-2023_10_10-11_34_55-rev-1,798745.8811777196,0.7626061275406396,0.3445456038645182,3.828284487383536,0.217855,0.481798,0.10496210329,39.94712432696358,39.94712432696358,1.1662455921111112,632.2834169445836,4808.52332196619,0.09,60.0,-54.08397746424945,5,A,6,2,2023-10-10 11:34:55,6
306,306,06-Rep_2-2023_10_10-11_35_50-rev-1,112958.65372797757,0.7527154533141066,0.3489501634816192,3.877224038684658,0.223011,0.457599,0.102049610589,38.85233399252744,38.85233399252744,1.1338845621,688.9832669680909,4637.707613307407,0.09,60.0,-54.083713470080006,6,A,7,2,2023-10-10 11:35:50,6
307,307,07-Rep_2-2023_10_10-11_36_45-rev-1,20902.22704869601,0.7322907603692768,0.3360735942180422,3.734151046867136,0.216886,0.457598,0.099246599828,40.32716495320032,40.32716495320032,1.102739998088889,720.6300085174475,5116.387219780373,0.09,60.0,-54.08350668649395,7,A,8,2,2023-10-10 11:36:45,6
308,308,09-Rep_2-2023_10_10-11_38_36-rev-1,21728.27301499639,0.7674010212362021,0.3580599246556595,3.978443607285106,0.2211779999999999,0.493952,0.109251315456,39.7602023624805,39.7602023624805,1.2139035050666669,656.0693840972074,4513.278925246337,0.09,60.0,-54.083765036529655,9,B,1,3,2023-10-10 11:38:36,6
309,309,10-Rep_2-2023_10_10-11_39_31-rev-0,8124.937660380234,0.664748607464403,0.3316103632115594,3.6845595912395495,0.190943,0.384857,0.0734857501509999,33.336315778836834,33.336315778836834,0.8165083350111111,1009.1578891893936,3120.282593553689,0.09,60.0,-54.08353387562237,10,B,2,3,2023-10-10 11:39:31,6
310,310,11-Rep_2-2023_10_10-11_40_26-rev-0,95307.28421551356,0.7378401418589822,0.3342361301423457,3.7137347793593976,0.193194,0.445442,0.086056721748,34.89547582107795,34.89547582107795,0.9561857972,813.828889411945,3287.221990500442,0.09,60.0,-54.08368966693256,11,B,3,3,2023-10-10 11:40:26,6
311,311,12-Rep_2-2023_10_10-11_41_20-rev-0,70851.19742655038,0.7525167268331471,0.3618307740104338,4.020341933449265,0.195846,0.433364,0.084872605944,31.170651387649585,31.170651387649585,0.9430289549333336,915.4453479101918,2779.1463499643373,0.09,60.0,-54.08361625499138,12,B,4,4,2023-10-10 11:41:20,6
312,312,13-Rep_2-2023_10_10-11_42_15-rev-0,22342.98000532413,0.7018827675381433,0.3128106332416499,3.4756737026849995,0.171959,0.409097,0.070347911023,32.04093038229479,32.04093038229479,0.7816434558111112,1089.2772908816958,2883.098909314333,0.09,60.0,-54.08443282753564,13,B,5,4,2023-10-10 11:42:15,6
313,313,14-Rep_2-2023_10_10-11_43_10-rev-0,35995.77840294817,0.697239874446074,0.2925436987480322,3.250485541644802,0.164881,0.396947,0.065449018307,32.08707820202779,32.08707820202779,0.7272113145222223,1219.935856799886,3239.039723315139,0.09,60.0,-54.08368991616799,14,B,6,4,2023-10-10 11:43:10,6
314,314,15-Rep_2-2023_10_10-11_44_06-rev-0,180850.786596269,0.7200886488059833,0.3793961486766152,4.215512763073503,0.208989,0.384857,0.080430879573,29.44041551071249,29.44041551071249,0.8936764397,1149.780573790587,2325.9072542927893,0.09,60.0,-54.08351933312857,15,B,7,4,2023-10-10 11:44:06,6
315,315,16-Rep_2-2023_10_10-11_45_00-rev-0,26827.752249107405,0.6167447336216012,0.3102510746576049,3.4472341628622765,0.167146,0.324248,0.054196756208,28.32399764621483,28.32399764621483,0.6021861800888889,1484.227740978399,2241.0461361675784,0.09,60.0,-54.083756387450336,16,B,8,5,2023-10-10 11:45:00,6
316,316,17-Rep_2-2023_10_10-11_45_55-rev-0,14917.070968669526,0.7483362116168671,0.3791757223867111,4.213063582074568,0.207037,0.396945,0.082182301965,28.962831526410547,28.962831526410547,0.9131366884999998,959.5265990134812,2324.187345627683,0.09,60.0,-54.08382936303328,17,B,9,5,2023-10-10 11:45:55,6
317,317,18-Rep_2-2023_10_10-11_46_51-rev-1,32682.40987790809,0.7721711619650914,0.4159789312625734,4.621988125139706,0.2413539999999999,0.445441,0.107508967114,33.47031321487396,33.47031321487396,1.1945440790444446,775.3633687906316,3331.528509535445,0.09,60.0,-54.08375446296492,18,C,1,5,2023-10-10 11:46:51,6
318,318,19-Rep_2-2023_10_10-11_47_46-rev-1,9142.396628304376,0.7869384849467126,0.4483694677227469,4.981882974697188,0.2480599999999999,0.433364,0.10750027384,30.46721481078,30.46721481078,1.1944474871111113,721.9521769792817,2634.2182300535665,0.09,60.0,-54.083757123640126,19,C,2,5,2023-10-10 11:47:46,6
319,319,20-Rep_2-2023_10_10-11_48_41-rev-1,136099.02209936356,0.7949224524964184,0.4988695837293602,5.542995374770669,0.264406,0.433364,0.114584041784,28.89431132849815,28.89431132849815,1.2731560198222225,747.6545691567127,2111.0586649429288,0.09,60.0,-54.08382265010502,20,C,3,6,2023-10-10 11:48:41,6
320,320,21-Rep_2-2023_10_10-11_49_36-rev-1,174732.0223070203,0.8488599164450783,0.552609529049853,6.140105878331701,0.268385,0.554557,0.148834780445,31.72853611446013,31.72853611446013,1.6537197827222223,395.86945978279584,2199.1946273612816,0.09,60.0,-54.08401522625465,21,C,4,6,2023-10-10 11:49:36,6
321,321,22-Rep_2-2023_10_10-11_50_31-rev-1,516141.3473478735,0.8391540724334925,0.516379287876552,5.7375476430728,0.255063,0.506062,0.129077691906,29.78795370230209,29.78795370230209,1.4341965767333331,476.2262638331719,2169.9871257923583,0.09,60.0,-54.083792114307855,22,C,5,6,2023-10-10 11:50:31,6
322,322,23-Rep_2-2023_10_10-11_51_26-rev-1,3727491.953624972,0.8187681506802221,0.5042344795388715,5.602605328209683,0.267267,0.457598,0.122300844666,29.623473230742103,29.623473230742103,1.3588982740666666,625.5030566742997,2323.181091926623,0.09,60.0,-54.08390098572302,23,C,6,6,2023-10-10 11:51:26,6
323,323,25-Rep_2-2023_10_10-11_53_16-rev-7,15186.54433527648,0.7848998315267282,1.4066184059823763,15.629093399804184,1.18567,0.542415,0.6431251930499999,58.251215315501256,58.251215315501256,7.145835478333333,133.88702323170446,-48024.40411074793,0.09,60.0,-54.08379577524509,25,C,8,7,2023-10-10 11:53:16,6
324,324,27-Rep_2-2023_10_10-11_55_06-rev-6,20889.248940659807,0.7579863693908285,1.6346691732534138,18.16299081392682,1.2706499999999998,0.469711,0.5968382821499999,48.16875296071244,48.16875296071244,6.631536468333332,147.71156018168952,11795.491156303133,0.09,60.0,-54.08388335696111,27,D,1,7,2023-10-10 11:55:06,6
325,325,28-Rep_2-2023_10_10-11_56_01-rev-8,11773.388872983196,0.8237002319313215,1.5212314307673154,16.90257145297017,1.38624,0.542413,0.7519145971200001,60.00729328748869,60.00729328748869,8.354606634666668,132.63162968923493,-3771.967116444088,0.09,60.0,-54.08376635277124,28,D,2,8,2023-10-10 11:56:01,6
326,326,29-Rep_2-2023_10_10-11_56_56-rev-9,13891.583907123217,0.8364538098521902,1.614338430477848,17.937093671976086,1.47717,0.566648,0.8370354261600002,61.98795227455442,61.98795227455442,9.300393624000002,115.34258512084874,-2482.5172994043023,0.09,60.0,-54.08382701353771,29,D,3,8,2023-10-10 11:56:56,6
327,327,30-Rep_2-2023_10_10-11_58_23-rev-6,13437.905617854049,0.7252767962066562,1.4937694831768895,16.59743870196544,1.31236,0.445442,0.58458026312,53.95811660264709,53.95811660264709,6.49533625688889,136.58075453662448,-7982.835840225612,0.09,60.0,-54.08373042982155,30,D,4,8,2023-10-10 11:58:23,6
328,328,31-Rep_2-2023_10_10-11_59_18-rev-9,9763.747163043685,0.8481672932100897,1.6470193961726882,18.30021551302987,1.4696,0.590909,0.8683998664,62.16408033052008,62.16408033052008,9.648887404444444,107.47609775408458,-20173.25890206526,0.09,60.0,-54.08375362729421,31,D,5,8,2023-10-10 11:59:18,6
329,329,33-Rep_2-2023_10_10-12_01_08-rev-9,9645.80108510266,0.8573670075680626,1.3749319807742808,15.27702200860312,1.395,0.590907,0.824315265,69.92707481930043,68.92112651688319,9.1590585,118.22892266693913,-1603.1971379567365,0.09,60.0,-54.0839174049987,33,D,7,9,2023-10-10 12:01:08,6
330,330,35-Rep_2-2023_10_10-12_02_58-rev-9,37421.23837716021,0.857663893861094,1.3748214626325834,15.275794029250928,1.41376,0.603066,0.85259058816,72.30646059244282,70.31495721302588,9.473228757333334,105.65785674605272,-1296.3760121462826,0.09,60.0,-54.08366896914201,35,D,9,9,2023-10-10 12:02:58,6
331,331,38-Rep_2-2023_10_10-12_05_43-rev-9,7400.864750812629,0.8790136565230801,1.1999704377854143,13.333004864282382,1.43929,0.603068,0.8679897417200001,82.29025784448477,68.60735274414539,9.644330463555557,137.5961069873603,-949.411657888346,0.09,60.0,-54.08379804340482,38,E,3,10,2023-10-10 12:05:43,6
332,332,39-Rep_2-2023_10_10-12_06_38-rev-9,16628.62116108664,0.8793393529230424,1.3666721293657913,15.185245881842128,1.4376,0.603066,0.8669676816,72.1409838612747,68.58171398736192,9.63297424,131.27702638503874,-1363.132709189721,0.09,60.0,-54.08332818813994,39,E,4,10,2023-10-10 12:06:38,6
333,333,41-Rep_2-2023_10_10-12_08_28-rev-8,23152.679792068884,0.8676880905746597,1.14489494252579,12.72105491695322,1.28981,0.603066,0.7778405574599999,78.29991858370349,69.50262502745616,8.642672860666666,151.08174051796243,-1492.4697239057307,0.09,60.0,-54.08359264336274,41,E,6,11,2023-10-10 12:08:28,6
334,334,42-Rep_2-2023_10_10-12_09_23-rev-8,75304.14322081751,0.8706969216433084,1.0695449516475122,11.88383279608347,1.30357,0.603066,0.78613874562,84.41762902288296,69.26244770244558,8.734874951333333,139.4596362493375,-1407.4240683606183,0.09,60.0,-54.08336731709201,42,E,7,11,2023-10-10 12:09:23,6
335,335,43-Rep_2-2023_10_10-12_10_18-rev-8,18752.59561423062,0.8705698192443531,1.0122069594680971,11.246743994089968,1.29226,0.615143,0.7949246931799999,90.20966330674668,70.65981227490043,8.832496590888889,135.41504851579043,-1651.430755434113,0.09,60.0,-54.08393804499522,43,E,8,11,2023-10-10 12:10:18,6
336,336,44-Rep_2-2023_10_10-12_11_13-rev-9,45799.73680266735,0.8418390541613777,1.7153642289461872,19.059602543846527,1.45912,0.578796,0.84453281952,58.48319796950279,58.48319796950279,9.383697994666669,109.1999006083801,10322.488794386954,0.09,60.0,-54.08346686989877,44,E,9,12,2023-10-10 12:11:13,6
337,337,45-Rep_2-2023_10_10-12_12_08-rev-7,16409.06855105204,0.8251904820231356,1.6210689687608777,18.011877430676417,1.33336,0.506063,0.67476416168,50.44246550340413,50.44246550340413,7.497379574222222,136.72345500970505,-7390.403398904104,0.09,60.0,-54.08374792093118,45,F,1,12,2023-10-10 12:12:08,6
338,338,46-Rep_2-2023_10_10-12_13_03-rev-7,10088.125798485602,0.8310112725083358,1.5974242353379575,17.749158170421754,1.34017,0.530293,0.71068276981,53.53633073947617,53.53633073947617,7.896475220111111,135.44722289122296,-3816.865477378049,0.09,60.0,-54.08396496480531,46,F,2,12,2023-10-10 12:13:03,6
339,339,47-Rep_2-2023_10_10-12_13_58-rev-8,24496.7218347019,0.8398508376409406,1.60707191823279,17.856354647031,1.33801,0.554558,0.7420041495799999,54.97545873739352,54.97545873739352,8.244490550888889,132.6190367028814,296203.0350711181,0.09,60.0,-54.08378683400312,47,F,3,12,2023-10-10 12:13:58,6
340,340,48-Rep_2-2023_10_10-12_14_53-rev-8,33101.38343961974,0.8475474784668935,1.61186983412315,17.909664823590557,1.3438,0.566648,0.7614615824000001,55.73833523039353,55.73833523039353,8.46068424888889,139.20385517118834,19833.09685846377,0.09,60.0,-54.084006163714335,48,F,4,13,2023-10-10 12:14:53,6
341,341,51-Rep_2-2023_10_10-12_17_38-rev-8,12722.148748433608,0.8443217144879431,1.652237408346008,18.35819342606676,1.38907,0.566649,0.7871151264299999,56.42321764588165,56.42321764588165,8.745723627,124.02643294772612,34759.38098319408,0.09,60.0,-54.08402740854149,51,F,7,13,2023-10-10 12:17:38,6
342,342,52-Rep_2-2023_10_10-12_18_33-rev-9,11333.842379592015,0.8458181473675939,1.6680977293152677,18.534419214614086,1.47495,0.566647,0.83577599265,59.236774397890535,59.236774397890535,9.286399918333334,120.7409484161644,-2308.9863096740296,0.09,60.0,-54.08371516021031,52,F,8,14,2023-10-10 12:18:33,6
343,343,53-Rep_2-2023_10_10-12_19_28-rev-8,7450.189530645965,0.8422048618803463,1.2208489606819202,13.564988452021336,1.28689,0.590907,0.7604323092299999,73.95727124186223,70.16190795677826,8.449247880333333,117.15223368830678,-1186.2670929021258,0.09,60.0,-54.0840811290001,53,F,9,14,2023-10-10 12:19:28,6
344,344,54-Rep_2-2023_10_10-12_20_23-rev-8,19538.69404980982,0.8596216038072354,1.1991324586390266,13.323693984878076,1.35554,0.578796,0.7845811298399998,76.11379535530465,67.33148602088777,8.717568109333332,137.75768603047229,-945.6443747532588,0.09,60.0,-54.08358741162824,54,G,1,14,2023-10-10 12:20:23,6
345,345,55-Rep_2-2023_10_10-12_21_18-rev-8,6156.757491700474,0.8418521127735104,1.1189069942586014,12.432299936206682,1.25962,0.578797,0.72906427714,77.39912024323226,68.7528119509178,8.100714190444444,132.32945208461794,-753.6879459509853,0.09,60.0,-54.08369386727797,55,G,2,14,2023-10-10 12:21:18,6
346,346,57-Rep_2-2023_10_10-12_23_08-rev-8,23700.469866401345,0.8662047541755613,1.0436226335359151,11.595807039287946,1.2673,0.615141,0.7795681893,86.23628852238234,71.01565732982851,8.661868770000002,119.94620908890631,-1879.6788063720217,0.09,60.0,-54.083869348618045,57,G,4,15,2023-10-10 12:23:08,6
347,347,58-Rep_2-2023_10_10-12_24_03-rev-8,10410.672982841565,0.8532568342155706,0.9404569971635638,10.449522190706263,1.23602,0.627261,0.7753071412199999,96.61733779206855,73.51373875331024,8.614523791333333,105.89407255725868,-1847.355896244363,0.09,60.0,-54.08383251458254,58,G,5,15,2023-10-10 12:24:03,6
348,348,59-Rep_2-2023_10_10-12_24_58-rev-9,24622.4484064595,0.8611571122269178,1.1139861328406906,12.377623698229897,1.37204,0.615141,0.8439980576400001,87.97905032280724,71.43191309298602,9.377756196000002,119.32259163695493,-768.3989393554356,0.09,60.0,-54.08385001691167,59,G,6,15,2023-10-10 12:24:58,6
349,349,60-Rep_2-2023_10_10-12_25_53-rev-3,197925.20403546773,0.8379030593029635,0.3333502949479698,3.703892166088553,0.5007240000000001,0.566647,0.283733752428,101.5819117491737,67.62679688404329,3.1525972491999994,380.7506590711255,-3001.8512003132387,0.09,60.0,-54.08397291707943,60,G,7,16,2023-10-10 12:25:53,6
350,350,61-Rep_2-2023_10_10-12_26_48-rev-3,71076.01710198763,0.8368263056439199,0.3877278888597096,4.308087653996774,0.5424019999999999,0.566649,0.307351550898,94.72683885831292,67.71405202946814,3.4150172321999994,326.3556422108538,-1869.376441432136,0.09,60.0,-54.0838315850431,61,G,8,16,2023-10-10 12:26:48,6
351,351,62-Rep_2-2023_10_10-12_27_43-rev-3,45925.34109859479,0.8173529285526574,0.5859639017057023,6.510710018952248,0.5555300000000001,0.530292,0.29459311476,61.50948730694902,61.50948730694902,3.273256830666667,370.1757571999837,-860.9429051688925,0.09,60.0,-54.08359277016962,62,G,9,16,2023-10-10 12:27:43,6
352,352,65-Rep_2-2023_10_10-12_30_28-rev-2,49737.97655357311,0.8263667334801109,0.2414841062821292,2.683156736468103,0.420913,0.578794,0.243621918922,122.08294066108918,70.04081560283798,2.7069102102444447,312.4195118205855,-12155.614364974288,0.09,60.0,-54.08394035177814,65,H,3,17,2023-10-10 12:30:28,6
353,353,67-Rep_2-2023_10_10-12_32_18-rev-3,48270.79312099433,0.8304447231753125,0.3514057227688136,3.904508030764596,0.508815,0.566648,0.28831900212,98.79926335184103,68.23428269052616,3.203544468,324.5954624652167,-2186.6669937953952,0.09,60.0,-54.08372285489784,67,H,5,17,2023-10-10 12:32:18,6
354,354,68-Rep_2-2023_10_10-12_33_13-rev-3,25707.477587462752,0.8262384957802823,0.4141169540766315,4.601299489740351,0.572592,0.578796,0.331413959232,96.85953069001395,70.05192846326982,3.682377324800001,228.7069177786656,-2493.998194446803,0.09,60.0,-54.08400262440641,68,H,6,18,2023-10-10 12:33:13,6
355,355,69-Rep_2-2023_10_10-12_34_08-rev-3,78382.40790239864,0.8287766225759963,0.3183787524529177,3.537541693921308,0.489056,0.615141,0.300838396896,114.01229733096218,74.22277405557412,3.3426488544,201.3398245691021,-42526.571493741074,0.09,60.0,-54.084010803358325,69,H,7,18,2023-10-10 12:34:08,6
356,356,70-Rep_2-2023_10_10-12_35_03-rev-3,55590.45140037123,0.8250224415903372,0.310999216661867,3.455546851798523,0.456825,0.615141,0.281011787325,109.52152441110763,74.56051726474692,3.1223531925000008,194.6003613786008,-63791.48814472151,0.09,60.0,-54.08341202307752,70,H,8,18,2023-10-10 12:35:03,6
357,357,74-Rep_2-2023_10_10-12_38_44-rev-0,158247.31399096505,0.7944858236213177,0.0717630719808075,0.7973674664534175,0.0869483,0.627267,0.0545397992961,95.659115683377,78.95257301645442,0.6059977699566668,1039.8492324872193,69410.53638907611,0.09,60.0,-54.083789850059866,74,I,3,19,2023-10-10 12:38:44,6
358,358,79-Rep_2-2023_10_10-12_43_19-rev-1,7179.097616307541,0.810441920098053,0.1410007978965198,1.5666755321835533,0.174195,0.603068,0.10505143026,91.93026300025024,74.4122416479933,1.167238114,599.0644124309327,-219034.322040709,0.09,60.0,-54.08407773304592,79,I,8,20,2023-10-10 12:43:19,6
359,359,80-Rep_2-2023_10_10-12_44_14-rev-0,13291.61955686034,0.7008329647383585,0.0570503470664337,0.6338927451825976,0.0433922,0.530294,0.0230106233068,57.55135732827304,57.55135732827304,0.2556735922977778,1857.4979132815408,44464.92472506751,0.09,60.0,-54.083954964801165,80,I,9,21,2023-10-10 12:44:14,6
360,360,00-Rep_2-2023_10_12-13_51_11-rev-1,48620.57612391469,0.7971163083620117,0.4056928766182814,4.507698629092016,0.290573,0.554554,0.161138419442,49.828753454579896,49.828753454579896,1.7904268826888887,432.9086538643051,10061.920895942256,0.09,60.0,-54.083937410088446,0,A,1,1,2023-10-12 13:51:11,7
361,361,01-Rep_2-2023_10_12-13_52_06-rev-1,10780.380655458395,0.7507589883385362,0.408133856557281,4.534820628414233,0.268802,0.506061,0.136030208922,44.39481000387088,44.39481000387088,1.5114467658,483.27521343437496,6190.92023601341,0.09,60.0,-54.08405142597403,1,A,2,1,2023-10-12 13:52:06,7
362,362,02-Rep_2-2023_10_12-13_53_01-rev-1,1863904.302443052,0.7633879085297531,0.4229463163886846,4.69940351542983,0.271842,0.49395,0.1342763559,41.588094568382125,41.588094568382125,1.49195951,489.479287239051,4535.256617715662,0.09,60.0,-54.08381998548916,2,A,3,1,2023-10-12 13:53:01,7
363,363,03-Rep_2-2023_10_12-13_53_56-rev-1,3727682.949445945,0.751334776358146,0.4072557444108132,4.5250638267868135,0.25326,0.481797,0.1220199082199999,39.87768918565192,39.87768918565192,1.355776758,540.3307788489841,4064.174482565377,0.09,60.0,-54.08388151326088,3,A,4,1,2023-10-12 13:53:56,7
364,364,04-Rep_2-2023_10_12-13_54_51-rev-1,88518.20235844112,0.7637846261430825,0.3534299565183091,3.926999516870101,0.2241129999999999,0.481795,0.1079765228349999,39.9995465555167,39.9995465555167,1.1997391426111108,628.369510041923,4618.812120325816,0.09,60.0,-54.08410960866985,4,A,5,2,2023-10-12 13:54:51,7
365,365,05-Rep_2-2023_10_12-13_55_46-rev-1,798745.8811777196,0.7693475516482885,0.3536905665170048,3.9298951835222766,0.222132,0.49395,0.1097221014,40.32255694767905,40.32255694767905,1.21913446,641.4671452445829,4939.601029068641,0.09,60.0,-54.08396709155241,5,A,6,2,2023-10-12 13:55:46,7
366,366,06-Rep_2-2023_10_12-13_56_41-rev-1,112958.65372797757,0.7596042614414462,0.3609476146970262,4.010529052189181,0.228181,0.469709,0.1071786693289999,39.09100105563047,39.09100105563047,1.1908741036555557,634.5968437949408,4689.704590365006,0.09,60.0,-54.08400453381764,6,A,7,2,2023-10-12 13:56:41,7
367,367,07-Rep_2-2023_10_12-13_57_36-rev-1,20902.22704869601,0.7410970739130743,0.3439589884449158,3.8217665382768415,0.225022,0.457596,0.102969167112,40.39479777307496,40.39479777307496,1.1441018568,686.4051362970713,5069.791733784819,0.09,60.0,-54.08377150451049,7,A,8,2,2023-10-12 13:57:36,7
368,368,09-Rep_2-2023_10_12-13_59_26-rev-1,21728.27301499639,0.7605254704866554,0.3394354541609619,3.771505046232911,0.209868,0.481796,0.101113562928,39.16863598243977,39.16863598243977,1.1234840325333333,678.9821857462628,4582.449781322956,0.09,60.0,-54.08394577279326,9,B,1,3,2023-10-12 13:59:26,7
369,369,10-Rep_2-2023_10_12-14_00_21-rev-0,8124.937660380234,0.673097498112738,0.306010822601626,3.4001202511291786,0.177503,0.396947,0.0704592833409999,34.20766724290637,34.20766724290637,0.782880926011111,1062.3287399149715,3592.158047323732,0.09,60.0,-54.084180672065074,10,B,2,3,2023-10-12 14:00:21,7
370,370,11-Rep_2-2023_10_12-14_01_16-rev-0,95307.28421551356,0.7401185404568209,0.3177778497385368,3.530864997094853,0.187874,0.44544,0.08368659456,35.58205198353297,35.58205198353297,0.9298510506666666,852.9930622430321,3680.625800305079,0.09,60.0,-54.08390337962726,11,B,3,3,2023-10-12 14:01:16,7
371,371,12-Rep_2-2023_10_12-14_02_11-rev-0,70851.19742655038,0.764158965768546,0.3564742790233737,3.9608253224819294,0.196248,0.445441,0.087416905368,32.091019596326376,32.091019596326376,0.9712989485333332,867.6330677119715,3122.2373905961585,0.09,60.0,-54.08397943486151,12,B,4,4,2023-10-12 14:02:11,7
372,372,13-Rep_2-2023_10_12-14_03_06-rev-0,22342.98000532413,0.7098060298478984,0.2984500203003631,3.316111336670702,0.163615,0.421209,0.068916110535,32.531902478868446,32.531902478868446,0.7657345615000001,1156.6002511264755,3260.7792391662542,0.09,60.0,-54.08407300127024,13,B,5,4,2023-10-12 14:03:06,7
373,373,14-Rep_2-2023_10_12-14_04_01-rev-0,35995.77840294817,0.698699112725795,0.2823750621656477,3.1375006907294187,0.155076,0.409094,0.063440661144,32.155196583852,32.155196583852,0.7048962349333335,1276.5721235554804,3501.1808727543616,0.09,60.0,-54.08365646287221,14,B,6,4,2023-10-12 14:04:01,7
374,374,15-Rep_2-2023_10_12-14_04_56-rev-0,180850.786596269,0.7360267129953869,0.3783779653553328,4.204199615059253,0.206634,0.396945,0.08202233313,29.45185844216976,29.45185844216976,0.911359257,1064.9387947103285,2488.925576385657,0.09,60.0,-54.0839005208702,15,B,7,4,2023-10-12 14:04:56,7
375,375,16-Rep_2-2023_10_12-14_05_51-rev-0,26827.752249107405,0.6168376489168798,0.295259046563213,3.280656072924589,0.159651,0.324247,0.051766357797,28.42323616363849,28.42323616363849,0.5751817533,1559.2027120971238,2401.85640441601,0.09,60.0,-54.083695452571455,16,B,8,5,2023-10-12 14:05:51,7
376,376,17-Rep_2-2023_10_12-14_06_46-rev-0,14917.070968669526,0.7662348579344883,0.3784206860496041,4.204674289440046,0.199407,0.421208,0.083991823656,28.966781068291315,28.966781068291315,0.9332424850666666,917.6797870652824,2474.21812252992,0.09,60.0,-54.08390119822671,17,B,9,5,2023-10-12 14:06:46,7
377,377,18-Rep_2-2023_10_12-14_07_41-rev-1,32682.40987790809,0.7719431165262302,0.3908813057223003,4.34312561913667,0.226721,0.44544,0.10099060224,33.46961854807301,33.46961854807301,1.1221178026666667,795.2824771905249,3569.083501762095,0.09,60.0,-54.08379958222231,18,C,1,5,2023-10-12 14:07:41,7
378,378,19-Rep_2-2023_10_12-14_08_36-rev-1,9142.396628304376,0.800984098373457,0.4386501253010249,4.873890281122499,0.235304,0.46971,0.11052464184,31.45697550656219,31.45697550656219,1.228051576,651.0617469038713,2832.6065323269795,0.09,60.0,-54.08368828236216,19,C,2,5,2023-10-12 14:08:36,7
379,379,20-Rep_2-2023_10_12-14_09_31-rev-1,136099.02209936356,0.8094771018999308,0.5022062660051967,5.580069622279964,0.261366,0.46971,0.12276622386,30.198974990593523,30.198974990593523,1.3640691540000005,597.7979184544749,2256.1727864610457,0.09,60.0,-54.08372350833733,20,C,3,6,2023-10-12 14:09:31,7
380,380,21-Rep_2-2023_10_12-14_10_26-rev-1,174732.0223070203,0.8573625776987452,0.5833104077872886,6.481226753192096,0.3030299999999999,0.554556,0.16804710468,33.60212827826267,33.60212827826267,1.867190052,339.645863555034,2200.8510661350056,0.09,60.0,-54.08403377961154,21,C,4,6,2023-10-12 14:10:26,7
381,381,22-Rep_2-2023_10_12-14_11_21-rev-1,516141.3473478735,0.84702585208963,0.5381894240584779,5.979882489538643,0.279725,0.51821,0.1449562922499999,31.79839845722106,31.79839845722106,1.6106254694444444,386.8482193838024,2217.3869039440624,0.09,60.0,-54.08359236394186,22,C,5,6,2023-10-12 14:11:21,7
382,382,23-Rep_2-2023_10_12-14_12_16-rev-1,3727491.953624972,0.8279959365095237,0.508339213232645,5.648213480362722,0.27138,0.481795,0.1307495270999999,31.06406661855224,31.06406661855224,1.4527725233333333,505.42502074819913,2473.5250315354738,0.09,60.0,-54.08387788615851,23,C,6,6,2023-10-12 14:12:16,7
383,383,25-Rep_2-2023_10_12-14_14_06-rev-6,15186.54433527648,0.7683114566818321,1.3996618342575513,15.551798158417236,1.131,0.518211,0.5860966409999999,54.501543609216895,54.501543609216895,6.512184899999999,164.4026506425382,15971.42982780728,0.09,60.0,-54.08363081670819,25,C,8,7,2023-10-12 14:14:06,7
384,384,27-Rep_2-2023_10_12-14_15_56-rev-6,20889.248940659807,0.7492744693173169,1.6047007816722358,17.830008685247066,1.24931,0.457596,0.57167925876,47.54637779113507,47.54637779113507,6.351991764000001,145.91374726807865,8494.3743460144,0.09,60.0,-54.08380418429994,27,D,1,7,2023-10-12 14:15:56,7
385,385,28-Rep_2-2023_10_12-14_16_51-rev-8,11773.388872983196,0.8131716363107304,1.5399975732293725,17.11108414699303,1.35921,0.530292,0.72077818932,57.557162832561424,57.557162832561424,8.008646548000002,138.78127291336125,-6613.377771696594,0.09,60.0,-54.083739948113696,28,D,2,8,2023-10-12 14:16:51,7
386,386,29-Rep_2-2023_10_12-14_17_46-rev-9,13891.583907123217,0.8281265996761398,1.6388789697290764,18.20976633032307,1.477,0.554552,0.8190733040000001,60.35026123436025,60.35026123436025,9.10081448888889,123.37685744710286,-3734.477383822752,0.09,60.0,-54.08390158641119,29,D,3,8,2023-10-12 14:17:46,7
387,387,30-Rep_2-2023_10_12-14_18_41-rev-9,13437.905617854049,0.8463632061478401,1.66931477635458,18.547941959495333,1.49393,0.578795,0.8646792143500001,61.20120971126263,61.20120971126263,9.607546826111111,108.05349365248708,-16254.293580443977,0.09,60.0,-54.08357037808924,30,D,4,8,2023-10-12 14:18:41,7
388,388,31-Rep_2-2023_10_12-14_19_36-rev-9,9763.747163043685,0.8360976844138605,1.6454941461647306,18.283268290719228,1.46994,0.566648,0.8329385611200002,60.54239622821556,60.54239622821556,9.254872901333336,114.97130797838268,-36810.630030166845,0.09,60.0,-54.08374589380207,31,D,5,8,2023-10-12 14:19:36,7
389,389,33-Rep_2-2023_10_12-14_21_26-rev-8,9645.80108510266,0.8487010598703802,1.4322575934664838,15.91397326073871,1.38672,0.578795,0.8026266023999998,66.02944881587722,66.02944881587722,8.91807336,132.299436920254,-1968.617395837438,0.09,60.0,-54.08410178552027,33,D,7,9,2023-10-12 14:21:26,7
390,390,35-Rep_2-2023_10_12-14_23_16-rev-9,37421.23837716021,0.8504114512785252,1.4491548621761152,16.101720690845724,1.41323,0.590908,0.83508891284,67.76240631830774,67.76240631830774,9.278765698222225,118.47482258956042,-1529.8400427383644,0.09,60.0,-54.08437435471895,35,D,9,9,2023-10-12 14:23:16,7
391,391,38-Rep_2-2023_10_12-14_26_02-rev-9,7400.864750812629,0.866793710495287,1.331042184834904,14.789357609276712,1.42878,0.590907,0.8442761034599999,73.17739174029232,68.17158371654024,9.380845594,144.36465775799974,-949.7187433310484,0.09,60.0,-54.083630093661455,38,E,3,10,2023-10-12 14:26:02,7
392,392,39-Rep_2-2023_10_12-14_26_56-rev-9,16628.62116108664,0.867908935722057,1.446084528694075,16.067605874378614,1.42477,0.590908,0.8419079911599999,67.08057741466196,67.08057741466196,9.354533235111113,124.19847687855952,-2068.7423310889585,0.09,60.0,-54.08382969230954,39,E,4,10,2023-10-12 14:26:56,7
393,393,41-Rep_2-2023_10_12-14_28_46-rev-8,23152.679792068884,0.8492409943373012,1.1779072429223294,13.087858254692549,1.2365,0.590908,0.730657742,73.04188087020228,69.580720188986,8.118419355555556,162.2906756517298,-1554.4505170910202,0.09,60.0,-54.084022206329394,41,E,6,11,2023-10-12 14:28:46,7
394,394,42-Rep_2-2023_10_12-14_29_41-rev-8,75304.14322081751,0.8551518336608888,1.1377234987640965,12.64137220848996,1.2627700000000002,0.590907,0.74617963239,76.69436057508139,69.0996588840064,8.290884804333333,165.87862592496012,-1342.4081335500732,0.09,60.0,-54.083584917038586,42,E,7,11,2023-10-12 14:29:41,7
395,395,43-Rep_2-2023_10_12-14_30_36-rev-8,18752.59561423062,0.8569024136703498,1.099963199566574,12.22181332851749,1.28584,0.590907,0.7598118568799999,80.61141502953734,68.9584940563981,8.442353965333332,150.0745032451671,-1415.488261719757,0.09,60.0,-54.08361582261245,43,E,8,11,2023-10-12 14:30:36,7
396,396,44-Rep_2-2023_10_12-14_31_31-rev-9,45799.73680266735,0.8421684213857468,1.704202802890639,18.93558669878488,1.46312,0.566648,0.8290740217600001,57.76610418157235,57.76610418157235,9.211933575111113,112.46439696212904,10200.650929933106,0.09,60.0,-54.08365638486909,44,E,9,12,2023-10-12 14:31:31,7
397,397,45-Rep_2-2023_10_12-14_32_27-rev-7,16409.06855105204,0.817681739876246,1.620852066204561,18.009467402272897,1.3310799999999998,0.493952,0.65748962816,49.60908625853477,49.60908625853477,7.305440312888889,143.28736348576209,-14046.0473608398,0.09,60.0,-54.08352839588763,45,F,1,12,2023-10-12 14:32:27,7
398,398,46-Rep_2-2023_10_12-14_33_22-rev-7,10088.125798485602,0.824723838202553,1.599400508682313,17.771116763136813,1.30434,0.530293,0.69168237162,52.437373404037416,52.437373404037416,7.685359684666667,136.30288663433274,-8374.279397650735,0.09,60.0,-54.08375151999734,46,F,2,12,2023-10-12 14:33:22,7
399,399,47-Rep_2-2023_10_12-14_34_17-rev-8,24496.7218347019,0.8371702312928174,1.6066844384991867,17.85204931665763,1.32005,0.554555,0.7320403277499999,54.42402312075201,54.42402312075201,8.133781419444444,134.45546215342134,9174.38620698561,0.09,60.0,-54.08365837808446,47,F,3,12,2023-10-12 14:34:17,7
400,400,48-Rep_2-2023_10_12-14_35_12-rev-8,33101.38343961974,0.8458530978218833,1.611438079068417,17.904867545204635,1.34084,0.566647,0.7597829634800001,55.74179951924519,55.74179951924519,8.442032927555557,141.04911927919264,12248.332837537671,0.09,60.0,-54.08401057870634,48,F,4,13,2023-10-12 14:35:12,7
401,401,51-Rep_2-2023_10_12-14_37_57-rev-8,12722.148748433608,0.8449448670577038,1.6392061256427388,18.21340139603043,1.37243,0.566648,0.77768471464,56.14894785379165,56.14894785379165,8.640941273777779,127.80359536771157,63569.049172577965,0.09,60.0,-54.083825817726016,51,F,7,13,2023-10-12 14:37:57,7
402,402,52-Rep_2-2023_10_12-14_38_52-rev-9,11333.842379592015,0.8461742199772473,1.6690185833858329,18.544650926509256,1.46733,0.566649,0.83146107717,58.87364998611784,58.87364998611784,9.238456413,124.94305870106297,-3255.1988970932,0.09,60.0,-54.083652494099184,52,F,8,14,2023-10-12 14:38:52,7
403,403,53-Rep_2-2023_10_12-14_39_47-rev-8,7450.189530645965,0.8408277708903944,1.206096623014841,13.401073589053793,1.3053,0.578795,0.7555011134999998,74.49823096978788,68.83633248543697,8.394456816666665,119.85741005237482,-1221.1742735311668,0.09,60.0,-54.083879907168445,53,F,9,14,2023-10-12 14:39:47,7
404,404,54-Rep_2-2023_10_12-14_40_42-rev-8,19538.69404980982,0.8537126584393547,1.4027243692548912,15.585826325054349,1.3888,0.554556,0.7701673728,64.31333835439195,64.31333835439195,8.557415253333334,142.9545048551479,-703.3496022412514,0.09,60.0,-54.08345561107487,54,G,1,14,2023-10-12 14:40:42,7
405,405,55-Rep_2-2023_10_12-14_41_37-rev-8,6156.757491700474,0.8404925170284936,1.2057362212844351,13.397069125382613,1.27804,0.566648,0.7241988099200001,71.46142101163196,67.41856572421929,8.046653443555556,135.80716898595722,-787.0136876252552,0.09,60.0,-54.08400824156577,55,G,2,14,2023-10-12 14:41:37,7
406,406,57-Rep_2-2023_10_12-14_43_27-rev-8,23700.469866401345,0.8598441114924772,1.1563274220914497,12.848082467682774,1.28645,0.603066,0.7758142557000001,78.02920985816388,70.1366668608367,8.620158396666667,125.67815048104492,-1325.0251265196976,0.09,60.0,-54.08369516878287,57,G,4,15,2023-10-12 14:43:27,7
407,407,58-Rep_2-2023_10_12-14_44_22-rev-8,10410.672982841565,0.8521526590875844,1.0072567333745002,11.191741481938893,1.2786799999999998,0.615142,0.7865697725599999,91.6388583198814,72.18683101436822,8.739664139555556,112.27582624378056,-1405.4803128298945,0.09,60.0,-54.08366020287618,58,G,5,15,2023-10-12 14:44:22,7
408,408,59-Rep_2-2023_10_12-14_45_17-rev-9,24622.4484064595,0.8567332537283837,1.244426262517977,13.826958472421966,1.38101,0.603067,0.83284155767,78.11736681498863,70.39145467688297,9.253795085222222,136.74750949974745,-572.4596873077311,0.09,60.0,-54.08331527772248,59,G,6,15,2023-10-12 14:45:17,7
409,409,60-Rep_2-2023_10_12-14_46_12-rev-3,197925.20403546773,0.8396851509802239,0.3070721488932769,3.411912765480855,0.492543,0.566647,0.279098013321,108.24300581153943,67.48327028750155,3.1010890369000004,399.4398140436574,-3054.4902377414005,0.09,60.0,-54.08412182541982,60,G,7,16,2023-10-12 14:46:12,7
410,410,61-Rep_2-2023_10_12-14_47_07-rev-3,71076.01710198763,0.8383397985504474,0.3662936826144724,4.069929806827472,0.535131,0.566647,0.3032303757569999,98.74683657993924,67.59156620976069,3.3692263973,340.2347040489013,-1848.1617653666287,0.09,60.0,-54.08420078046284,61,G,8,16,2023-10-12 14:47:07,7
411,411,62-Rep_2-2023_10_12-14_48_02-rev-3,45925.34109859479,0.8196101679262813,0.5392783629589609,5.991981810655122,0.521541,0.542412,0.282890096892,64.00256967950176,64.00256967950176,3.1432232988,397.4740479845328,-918.8408717374238,0.09,60.0,-54.08354893316413,62,G,9,16,2023-10-12 14:48:02,7
412,412,65-Rep_2-2023_10_12-14_50_48-rev-2,49737.97655357311,0.8251900552587191,0.2328116169963021,2.586795744403357,0.421032,0.578795,0.24369121644,126.84730456533327,70.14081135751597,2.7076801826666665,322.33414613708413,-8009.284859520789,0.09,60.0,-54.08389943060502,65,H,3,17,2023-10-12 14:50:48,7
413,413,67-Rep_2-2023_10_12-14_52_37-rev-3,48270.79312099433,0.8316576209998654,0.3360883042359375,3.7343144915104167,0.503004,0.566648,0.285026210592,101.9733831207017,68.13476912755804,3.166957895466667,345.1725985845527,-1939.23329506148,0.09,60.0,-54.08358225996715,67,H,5,17,2023-10-12 14:52:37,7
414,414,68-Rep_2-2023_10_12-14_53_32-rev-3,25707.477587462752,0.828315445444846,0.4039643209567943,4.488492455075493,0.572488,0.578795,0.3313531919599999,99.02671898561223,69.87615686547517,3.681702132888889,239.4306633268505,-1869.1214190991643,0.09,60.0,-54.08355584738286,68,H,6,18,2023-10-12 14:53:32,7
415,415,69-Rep_2-2023_10_12-14_54_27-rev-3,78382.40790239864,0.8310972612480096,0.3091733670937616,3.4352596343751287,0.509903,0.615142,0.313662751226,122.0700213599883,74.01564518168156,3.485141680288889,202.0802298827689,-27623.53862872492,0.09,60.0,-54.08350216160144,69,H,7,18,2023-10-12 14:54:27,7
416,416,70-Rep_2-2023_10_12-14_55_22-rev-3,55590.45140037123,0.8281242417215635,0.306514086062148,3.405712067357201,0.4718009999999999,0.627261,0.2959423670609999,116.5899745706279,75.74479388455109,3.2882485229,194.26428147885,-43566.31614439531,0.09,60.0,-54.083723791084815,70,H,8,18,2023-10-12 14:55:22,7
417,417,74-Rep_2-2023_10_12-14_59_02-rev-0,158247.31399096505,0.8022794590043963,0.0689949442906684,0.7666104921185388,0.095889,0.627262,0.0601475259179999,108.66128252081826,78.18497569143956,0.6683058435333333,984.5992029252388,76290.93102259895,0.09,60.0,-54.08363489024227,74,I,3,19,2023-10-12 14:59:02,7
418,418,76-Rep_2-2023_10_12-15_00_52-rev-0,13535.616362130057,0.8324219555707372,0.1058449173185067,1.1760546368722975,0.14782,0.590908,0.0873480205599999,99.13785846344976,70.98659472464936,0.9705335617777776,846.8707335983305,-383689.9079323013,0.09,60.0,-54.08396352597923,76,I,5,20,2023-10-12 15:00:52,7
419,419,79-Rep_2-2023_10_12-15_03_37-rev-1,7179.097616307541,0.8207799412930693,0.1279010297529185,1.4211225528102056,0.1775179999999999,0.603065,0.10705489267,101.9778249892546,73.4746269566386,1.1894988074444446,591.0284032087798,-100247.17514391622,0.09,60.0,-54.08405953953829,79,I,8,20,2023-10-12 15:03:37,7
420,420,80-Rep_2-2023_10_12-15_04_32-rev-0,13291.61955686034,0.7220228368151287,0.0530343183445104,0.589270203827894,0.0435263,0.542411,0.0236091439093,61.65556958099175,61.65556958099175,0.2623238212144444,2162.963794653724,41542.70813257818,0.09,60.0,-54.0841149538125,80,I,9,21,2023-10-12 15:04:32,7
